Repository: YitongTseo/chicken_necrobots

File: chicken_muscle_instron_experiments_3.4.26/results_energy_summary.csv
Condition,Cycle,N,Mean (mJ),Std (mJ)
5% formalin / no glycerin,1,2,0.8609950000000097,0.045785164081821476
5% formalin / no glycerin,30,2,0.480512499999989,0.004437095051977323
5% formalin / no glycerin,60,2,0.4517424999999804,0.020905611985793982
5% formalin / glycerin,1,3,1.313711666666677,0.18376322430869538
5% formalin / glycerin,30,3,0.7314850000000112,0.08183390021871641
5% formalin / glycerin,60,3,0.6593583333333205,0.04594006865830819
10% formalin / no glycerin,1,2,0.634449999999994,0.1827800318688969
10% formalin / no glycerin,30,2,0.4368274999999926,0.1396641958860679
10% formalin / no glycerin,60,2,0.40372750000000224,0.1332365952450718
10% formalin / glycerin,1,3,0.9985866666666775,0.0407354870884591
10% formalin / glycerin,30,3,0.576328333333322,0.023311066756671203
10% formalin / glycerin,60,3,0.544351666666652,0.025633155450194296

File: chicken_muscle_instron_experiments_3.4.26/results_youngs_modulus.csv
condition,trial_file,slip,cycle,gauge_length_mm,area_thick_mm2,area_thin_mm2,E_thick_MPa,E_thin_MPa,E_nominal_MPa,r2_nominal
10% formalin / no glycerin,10%-formalin-noglyc_11.46x4.25-9.85x4_20260304_155209.is_tcyclic.csv,,1,26.0,48.705000000000005,39.4,7.605138470304124,9.401225106501586,8.408337079533792,0.9959048822425467
10% formalin / no glycerin,10%-formalin-noglyc_11.46x4.25-9.85x4_20260304_155209.is_tcyclic.csv,,30,26.0,48.705000000000005,39.4,8.679110687332866,10.72883467072455,9.595734317610745,0.9973538150753335
10% formalin / no glycerin,10%-formalin-noglyc_11.46x4.25-9.85x4_20260304_155209.is_tcyclic.csv,,60,26.0,48.705000000000005,39.4,8.843783711353543,10.932398113235388,9.77779889135632,0.9973789391665815
10% formalin / no glycerin,10%formalin-noglyc-9x4.16-6.89x2_20260304_154654.is_tcyclic.csv,,1,28.3,37.44,13.78,13.006753178170776,35.33910297465267,19.014948808696357,0.9952602090075553
10% formalin / no glycerin,10%formalin-noglyc-9x4.16-6.89x2_20260304_154654.is_tcyclic.csv,,30,28.3,37.44,13.78,14.855296737421279,40.36156094695593,21.71738812374278,0.9939193968126581
10% formalin / no glycerin,10%formalin-noglyc-9x4.16-6.89x2_20260304_154654.is_tcyclic.csv,,60,28.3,37.44,13.78,14.751623925862319,40.07988387404101,21.56582584085456,0.9967810284561528
10% formalin / glycerin,10%formalin-withglyc_11.55x6.26-12.20x3.25_20260304_160238.is_tcyclic.csv,,1,26.5,72.303,39.65,5.375070395695889,9.801606931147541,6.942801261600848,0.9983328858299803
10% formalin / glycerin,10%formalin-withglyc_11.55x6.26-12.20x3.25_20260304_160238.is_tcyclic.csv,,30,26.5,72.303,39.65,6.381442084503499,11.636756797877842,8.242698400862084,0.9977270974977794
10% formalin / glycerin,10%formalin-withglyc_11.55x6.26-12.20x3.25_20260304_160238.is_tcyclic.csv,,60,26.5,72.303,39.65,6.706443897502123,12.229407644920453,8.66249253027781,0.9987072235110681
10% formalin / glycerin,10%formalin-withglycerin_9.14x4.85-7.22x2.45_20260304_161219.is_tcyclic.csv,,1,27.4,44.329,17.689,9.380839227328387,23.508577200985915,13.410404144223929,0.9957936603999362
10% formalin / glycerin,10%formalin-withglycerin_9.14x4.85-7.22x2.45_20260304_161219.is_tcyclic.csv,,30,27.4,44.329,17.689,9.933263245028003,24.89296321944973,14.200123396073606,0.9975675597235273
10% formalin / glycerin,10%formalin-withglycerin_9.14x4.85-7.22x2.45_20260304_161219.is_tcyclic.csv,,60,27.4,44.329,17.689,9.902612234990414,24.816151154100858,14.1563061615947,0.998403597956364
10% formalin / glycerin,10%formalin_withglycerin_13.28x5.3-9x2.820260304_162515.is_tcyclic.csv,,1,27.0,70.384,25.382342736000002,5.586779737369308,15.491868072417686,8.212068954517655,0.996909540613594
10% formalin / glycerin,10%formalin_withglycerin_13.28x5.3-9x2.820260304_162515.is_tcyclic.csv,,30,27.0,70.384,25.382342736000002,6.848958852176953,18.991829275392963,10.067359911206262,0.999065859056281
10% formalin / glycerin,10%formalin_withglycerin_13.28x5.3-9x2.820260304_162515.is_tcyclic.csv,,60,27.0,70.384,25.382342736000002,6.884090884115294,19.08924868863101,10.119000871178281,0.9991468925519507
5% formalin / no glycerin,5%formalin_noglycerin_12.68x4.78-8.9x2.4_20260304_164603.is_tcyclic.csv,,1,28.56,60.6104,21.36,8.697568974343454,24.679922030081762,12.862280397864263,0.9972080725431959
5% formalin / no glycerin,5%formalin_noglycerin_12.68x4.78-8.9x2.4_20260304_164603.is_tcyclic.csv,,30,28.56,60.6104,21.36,9.17193537077138,26.02596777137649,13.563790626777513,0.9973272253124315
5% formalin / no glycerin,5%formalin_noglycerin_12.68x4.78-8.9x2.4_20260304_164603.is_tcyclic.csv,,60,28.56,60.6104,21.36,9.22014710031976,26.162771713914832,13.635087880728184,0.998440420669501
5% formalin / no glycerin,5%formalin_noglycerin_14.1x5.5_20260304_165736_1.csv,,1,29.42,77.55,77.55,7.183807006534306,7.183807006534306,7.183807006534306,0.9992125098007498
5% formalin / no glycerin,5%formalin_noglycerin_14.1x5.5_20260304_165736_1.csv,,30,29.42,77.55,77.55,7.654619003307075,7.654619003307075,7.654619003307075,0.9968036782041495
5% formalin / no glycerin,5%formalin_noglycerin_14.1x5.5_20260304_165736_1.csv,,60,29.42,77.55,77.55,8.48119726403494,8.48119726403494,8.48119726403494,0.999098031022765
5% formalin / glycerin,5%formalin_withglycerin_11x6.5-10.4x3.8_20260304_174144.csv,,1,28.42,71.5,39.519999999999996,4.536859759430832,8.208134433180781,5.8437303692902995,0.997773899562672
5% formalin / glycerin,5%formalin_withglycerin_11x6.5-10.4x3.8_20260304_174144.csv,,30,28.42,71.5,39.519999999999996,4.588284248107114,8.301172159404322,5.90996800107474,0.9955221049249553
5% formalin / glycerin,5%formalin_withglycerin_11x6.5-10.4x3.8_20260304_174144.csv,,60,28.42,71.5,39.519999999999996,4.711741332121934,8.524532015352184,6.068987664325679,0.9950786897421391
5% formalin / glycerin,5%formalin_withglycerine_12.36x5.3-9.92x2.6_20260304_173332.csv,,1,26.68,65.508,25.792,5.707892042744811,14.497231387101701,8.190856340331374,0.9970874872755447
5% formalin / glycerin,5%formalin_withglycerine_12.36x5.3-9.92x2.6_20260304_173332.csv,,30,26.68,65.508,25.792,5.829951550099117,14.80724512034324,8.366012401837741,0.9944670403515984
5% formalin / glycerin,5%formalin_withglycerine_12.36x5.3-9.92x2.6_20260304_173332.csv,,60,26.68,65.508,25.792,6.343456357834736,16.11147406517671,9.102894613122407,0.9948945740372758
5% formalin / glycerin,5%formalin_withglycerine_12.56x5.5-10.32x3.7_20260304_171853.is_tcyclic.csv,,1,25.66,69.08,38.184000000000005,4.794396479599618,8.673709114046238,6.175360024066633,0.9916944012174664
5% formalin / glycerin,5%formalin_withglycerine_12.56x5.5-10.32x3.7_20260304_171853.is_tcyclic.csv,,30,25.66,69.08,38.184000000000005,5.42780203262709,9.819625089406017,6.991209807836355,0.9948870451424074
5% formalin / glycerin,5%formalin_withglycerine_12.56x5.5-10.32x3.7_20260304_171853.is_tcyclic.csv,,60,25.66,69.08,38.184000000000005,5.476377653007859,9.90750493059352,7.053777003836942,0.9974977331923057

File: chicken_muscle_instron_experiments_3.4.26/results_youngs_modulus_summary.csv
Condition,Cycle,Estimate,N,Mean (MPa),Std (MPa)
5% formalin / no glycerin,1,E_nominal,2,10.023043702199285,4.015287041796784
5% formalin / no glycerin,1,E_thick,2,7.94068799043888,1.070391352540141
5% formalin / no glycerin,1,E_thin,2,15.931864518308034,12.371621577570236
5% formalin / no glycerin,30,E_nominal,2,10.609204815042293,4.178415326151066
5% formalin / no glycerin,30,E_thick,2,8.413277187039228,1.072904692639349
5% formalin / no glycerin,30,E_thin,2,16.84029338734178,12.990505293445008
5% formalin / no glycerin,60,E_nominal,2,11.058142572381563,3.6443510045575103
5% formalin / no glycerin,60,E_thick,2,8.85067218217735,0.5225164401936859
5% formalin / no glycerin,60,E_thin,2,17.321984488974884,12.50276119556487
5% formalin / glycerin,1,E_nominal,3,6.736648911229435,1.270249578674687
5% formalin / glycerin,1,E_thick,3,5.01304942725842,0.6153746710588602
5% formalin / glycerin,1,E_thin,3,10.45969164477624,3.50435234016343
5% formalin / glycerin,30,E_nominal,3,7.089063403582945,1.230942735987432
5% formalin / glycerin,30,E_thick,3,5.282012610277774,0.6335418999251236
5% formalin / glycerin,30,E_thin,3,10.976014123051193,3.4036999046796472
5% formalin / glycerin,60,E_nominal,3,7.408553093761675,1.5477556005312922
5% formalin / glycerin,60,E_thick,3,5.51052511432151,0.8163932986740261
5% formalin / glycerin,60,E_thin,3,11.514503670374138,4.040699955340816
10% formalin / no glycerin,1,E_nominal,2,13.711642944115074,7.5000070791036215
10% formalin / no glycerin,1,E_thick,2,10.30594582423745,3.8195183892895015
10% formalin / no glycerin,1,E_thin,2,22.370164040577126,18.3408493301581
10% formalin / no glycerin,30,E_nominal,2,15.656561220676762,8.571303605511686
10% formalin / no glycerin,30,E_thick,2,11.767203712377071,4.367223037887275
10% formalin / no glycerin,30,E_thin,2,25.545197808840243,20.953501694968
10% formalin / no glycerin,60,E_nominal,2,15.67181236610544,8.335393792799978
10% formalin / no glycerin,60,E_thick,2,11.797703818607932,4.177473877845743
10% formalin / no glycerin,60,E_thin,2,25.506140993638198,20.61038483600399
10% formalin / glycerin,1,E_nominal,3,9.521758120114145,3.4269426672603114
10% formalin / glycerin,1,E_thick,3,6.780896453464528,2.254103376481017
10% formalin / glycerin,1,E_thin,3,16.267350734850382,6.886311677114139
10% formalin / glycerin,30,E_nominal,3,10.836727236047317,3.052322509793577
10% formalin / glycerin,30,E_thick,3,7.721221393902819,1.929893739396281
10% formalin / glycerin,30,E_thin,3,18.507183097573513,6.641378893805652
10% formalin / glycerin,60,E_nominal,3,10.97926652101693,2.8461447249094785
10% formalin / glycerin,60,E_thick,3,7.831049005535944,1.7962238928329788
10% formalin / glycerin,60,E_thin,3,18.711602495884105,6.301864051742622

File: chicken_muscle_instron_experiments_3.4.26/results_energy_per_cycle.csv (part 2 of 3)
condition,trial_file,slip,cycle,energy_mJ
10% formalin / glycerin,10%formalin-withglycerin_9.14x4.85-7.22x2.45_20260304_161219.is_tcyclic.csv,,43,0.543120000000016
10% formalin / glycerin,10%formalin-withglycerin_9.14x4.85-7.22x2.45_20260304_161219.is_tcyclic.csv,,44,0.5384199999999737
10% formalin / glycerin,10%formalin-withglycerin_9.14x4.85-7.22x2.45_20260304_161219.is_tcyclic.csv,,45,0.5434250000000134
10% formalin / glycerin,10%formalin-withglycerin_9.14x4.85-7.22x2.45_20260304_161219.is_tcyclic.csv,,46,0.5358600000000138
10% formalin / glycerin,10%formalin-withglycerin_9.14x4.85-7.22x2.45_20260304_161219.is_tcyclic.csv,,47,0.5362149999999701
10% formalin / glycerin,10%formalin-withglycerin_9.14x4.85-7.22x2.45_20260304_161219.is_tcyclic.csv,,48,0.5421699999999987
10% formalin / glycerin,10%formalin-withglycerin_9.14x4.85-7.22x2.45_20260304_161219.is_tcyclic.csv,,49,0.5383249999999862
10% formalin / glycerin,10%formalin-withglycerin_9.14x4.85-7.22x2.45_20260304_161219.is_tcyclic.csv,,50,0.53676999999999
10% formalin / glycerin,10%formalin-withglycerin_9.14x4.85-7.22x2.45_20260304_161219.is_tcyclic.csv,,51,0.5302549999999826
10% formalin / glycerin,10%formalin-withglycerin_9.14x4.85-7.22x2.45_20260304_161219.is_tcyclic.csv,,52,0.5302850000000205
10% formalin / glycerin,10%formalin-withglycerin_9.14x4.85-7.22x2.45_20260304_161219.is_tcyclic.csv,,53,0.5275000000000034
10% formalin / glycerin,10%formalin-withglycerin_9.14x4.85-7.22x2.45_20260304_161219.is_tcyclic.csv,,54,0.5373349999999846
10% formalin / glycerin,10%formalin-withglycerin_9.14x4.85-7.22x2.45_20260304_161219.is_tcyclic.csv,,55,0.5306750000000306
10% formalin / glycerin,10%formalin-withglycerin_9.14x4.85-7.22x2.45_20260304_161219.is_tcyclic.csv,,56,0.5274599999999907
10% formalin / glycerin,10%formalin-withglycerin_9.14x4.85-7.22x2.45_20260304_161219.is_tcyclic.csv,,57,0.5309500000000185
10% formalin / glycerin,10%formalin-withglycerin_9.14x4.85-7.22x2.45_20260304_161219.is_tcyclic.csv,,58,0.5363649999999893
10% formalin / glycerin,10%formalin-withglycerin_9.14x4.85-7.22x2.45_20260304_161219.is_tcyclic.csv,,59,0.530179999999973
10% formalin / glycerin,10%formalin-withglycerin_9.14x4.85-7.22x2.45_20260304_161219.is_tcyclic.csv,,60,0.5296649999999943
10% formalin / glycerin,10%formalin-withglycerin_9.14x4.85-7.22x2.45_20260304_161219.is_tcyclic.csv,,61,0.5301100000000076
10% formalin / glycerin,10%formalin-withglycerin_9.14x4.85-7.22x2.45_20260304_161219.is_tcyclic.csv,,62,0.5352749999999844
10% formalin / glycerin,10%formalin-withglycerin_9.14x4.85-7.22x2.45_20260304_161219.is_tcyclic.csv,,63,0.5282900000000268
10% formalin / glycerin,10%formalin-withglycerin_9.14x4.85-7.22x2.45_20260304_161219.is_tcyclic.csv,,64,0.533725000000004
10% formalin / glycerin,10%formalin-withglycerin_9.14x4.85-7.22x2.45_20260304_161219.is_tcyclic.csv,,65,0.5282199999999762
10% formalin / glycerin,10%formalin-withglycerin_9.14x4.85-7.22x2.45_20260304_161219.is_tcyclic.csv,,66,0.524675000000002
10% formalin / glycerin,10%formalin-withglycerin_9.14x4.85-7.22x2.45_20260304_161219.is_tcyclic.csv,,67,0.5246449999999925
10% formalin / glycerin,10%formalin-withglycerin_9.14x4.85-7.22x2.45_20260304_161219.is_tcyclic.csv,,68,0.5239050000000134
10% formalin / glycerin,10%formalin-withglycerin_9.14x4.85-7.22x2.45_20260304_161219.is_tcyclic.csv,,69,0.5199400000000196
10% formalin / glycerin,10%formalin-withglycerin_9.14x4.85-7.22x2.45_20260304_161219.is_tcyclic.csv,,70,0.5269700000000057
10% formalin / glycerin,10%formalin-withglycerin_9.14x4.85-7.22x2.45_20260304_161219.is_tcyclic.csv,,71,0.5208700000000022
10% formalin / glycerin,10%formalin-withglycerin_9.14x4.85-7.22x2.45_20260304_161219.is_tcyclic.csv,,72,0.5210850000000562
10% formalin / glycerin,10%formalin-withglycerin_9.14x4.85-7.22x2.45_20260304_161219.is_tcyclic.csv,,73,0.5246400000000051
10% formalin / glycerin,10%formalin-withglycerin_9.14x4.85-7.22x2.45_20260304_161219.is_tcyclic.csv,,74,0.5131600000000276
10% formalin / glycerin,10%formalin-withglycerin_9.14x4.85-7.22x2.45_20260304_161219.is_tcyclic.csv,,75,0.5123949999999979
10% formalin / glycerin,10%formalin-withglycerin_9.14x4.85-7.22x2.45_20260304_161219.is_tcyclic.csv,,76,0.510530000000017
10% formalin / glycerin,10%formalin-withglycerin_9.14x4.85-7.22x2.45_20260304_161219.is_tcyclic.csv,,77,0.5156499999999937
10% formalin / glycerin,10%formalin-withglycerin_9.14x4.85-7.22x2.45_20260304_161219.is_tcyclic.csv,,78,0.513575000000003
10% formalin / glycerin,10%formalin-withglycerin_9.14x4.85-7.22x2.45_20260304_161219.is_tcyclic.csv,,79,0.5141650000000197
10% formalin / glycerin,10%formalin-withglycerin_9.14x4.85-7.22x2.45_20260304_161219.is_tcyclic.csv,,80,0.5170650000000023
10% formalin / glycerin,10%formalin-withglycerin_9.14x4.85-7.22x2.45_20260304_161219.is_tcyclic.csv,,81,0.5032199999999989
10% formalin / glycerin,10%formalin-withglycerin_9.14x4.85-7.22x2.45_20260304_161219.is_tcyclic.csv,,82,0.5075150000000122
10% formalin / glycerin,10%formalin-withglycerin_9.14x4.85-7.22x2.45_20260304_161219.is_tcyclic.csv,,83,0.498864999999995
10% formalin / glycerin,10%formalin-withglycerin_9.14x4.85-7.22x2.45_20260304_161219.is_tcyclic.csv,,84,0.49665499999997564
10% formalin / glycerin,10%formalin-withglycerin_9.14x4.85-7.22x2.45_20260304_161219.is_tcyclic.csv,,85,0.500364999999988
10% formalin / glycerin,10%formalin-withglycerin_9.14x4.85-7.22x2.45_20260304_161219.is_tcyclic.csv,,86,0.5015500000000088
10% formalin / glycerin,10%formalin-withglycerin_9.14x4.85-7.22x2.45_20260304_161219.is_tcyclic.csv,,87,0.4984050000000195
10% formalin / glycerin,10%formalin-withglycerin_9.14x4.85-7.22x2.45_20260304_161219.is_tcyclic.csv,,88,0.502065000000016
10% formalin / glycerin,10%formalin-withglycerin_9.14x4.85-7.22x2.45_20260304_161219.is_tcyclic.csv,,89,0.49948499999999285
10% formalin / glycerin,10%formalin-withglycerin_9.14x4.85-7.22x2.45_20260304_161219.is_tcyclic.csv,,90,0.5051299999999799
10% formalin / glycerin,10%formalin-withglycerin_9.14x4.85-7.22x2.45_20260304_161219.is_tcyclic.csv,,91,0.5071949999999958
10% formalin / glycerin,10%formalin-withglycerin_9.14x4.85-7.22x2.45_20260304_161219.is_tcyclic.csv,,92,0.5027799999999729
10% formalin / glycerin,10%formalin-withglycerin_9.14x4.85-7.22x2.45_20260304_161219.is_tcyclic.csv,,93,0.4999699999999905
10% formalin / glycerin,10%formalin-withglycerin_9.14x4.85-7.22x2.45_20260304_161219.is_tcyclic.csv,,94,0.49884999999997603
10% formalin / glycerin,10%formalin-withglycerin_9.14x4.85-7.22x2.45_20260304_161219.is_tcyclic.csv,,95,0.4959949999999935
10% formalin / glycerin,10%formalin-withglycerin_9.14x4.85-7.22x2.45_20260304_161219.is_tcyclic.csv,,96,0.4982650000000035
10% formalin / glycerin,10%formalin-withglycerin_9.14x4.85-7.22x2.45_20260304_161219.is_tcyclic.csv,,97,0.4967049999999915
10% formalin / glycerin,10%formalin-withglycerin_9.14x4.85-7.22x2.45_20260304_161219.is_tcyclic.csv,,98,0.49566499999997404
10% formalin / glycerin,10%formalin_withglycerin_13.28x5.3-9x2.820260304_162515.is_tcyclic.csv,,1,1.0344750000000005
10% formalin / glycerin,10%formalin_withglycerin_13.28x5.3-9x2.820260304_162515.is_tcyclic.csv,,2,0.9685000000000059
10% formalin / glycerin,10%formalin_withglycerin_13.28x5.3-9x2.820260304_162515.is_tcyclic.csv,,3,0.8930000000000007
10% formalin / glycerin,10%formalin_withglycerin_13.28x5.3-9x2.820260304_162515.is_tcyclic.csv,,4,0.855329999999995
10% formalin / glycerin,10%formalin_withglycerin_13.28x5.3-9x2.820260304_162515.is_tcyclic.csv,,5,0.8237000000000023
10% formalin / glycerin,10%formalin_withglycerin_13.28x5.3-9x2.820260304_162515.is_tcyclic.csv,,6,0.7889399999999682
10% formalin / glycerin,10%formalin_withglycerin_13.28x5.3-9x2.820260304_162515.is_tcyclic.csv,,7,0.75583000000006
10% formalin / glycerin,10%formalin_withglycerin_13.28x5.3-9x2.820260304_162515.is_tcyclic.csv,,8,0.7406599999999912
10% formalin / glycerin,10%formalin_withglycerin_13.28x5.3-9x2.820260304_162515.is_tcyclic.csv,,9,0.723134999999985
10% formalin / glycerin,10%formalin_withglycerin_13.28x5.3-9x2.820260304_162515.is_tcyclic.csv,,10,0.7104150000000118
10% formalin / glycerin,10%formalin_withglycerin_13.28x5.3-9x2.820260304_162515.is_tcyclic.csv,,11,0.6930949999999712
10% formalin / glycerin,10%formalin_withglycerin_13.28x5.3-9x2.820260304_162515.is_tcyclic.csv,,12,0.6753999999999962
10% formalin / glycerin,10%formalin_withglycerin_13.28x5.3-9x2.820260304_162515.is_tcyclic.csv,,13,0.6628900000000328
10% formalin / glycerin,10%formalin_withglycerin_13.28x5.3-9x2.820260304_162515.is_tcyclic.csv,,14,0.6603699999999719
10% formalin / glycerin,10%formalin_withglycerin_13.28x5.3-9x2.820260304_162515.is_tcyclic.csv,,15,0.6552800000000047
10% formalin / glycerin,10%formalin_withglycerin_13.28x5.3-9x2.820260304_162515.is_tcyclic.csv,,16,0.6485050000000001
10% formalin / glycerin,10%formalin_withglycerin_13.28x5.3-9x2.820260304_162515.is_tcyclic.csv,,17,0.640199999999993
10% formalin / glycerin,10%formalin_withglycerin_13.28x5.3-9x2.820260304_162515.is_tcyclic.csv,,18,0.6289200000000221
10% formalin / glycerin,10%formalin_withglycerin_13.28x5.3-9x2.820260304_162515.is_tcyclic.csv,,19,0.6265400000000056
10% formalin / glycerin,10%formalin_withglycerin_13.28x5.3-9x2.820260304_162515.is_tcyclic.csv,,20,0.6191400000000158
10% formalin / glycerin,10%formalin_withglycerin_13.28x5.3-9x2.820260304_162515.is_tcyclic.csv,,21,0.6140199999999822
10% formalin / glycerin,10%formalin_withglycerin_13.28x5.3-9x2.820260304_162515.is_tcyclic.csv,,22,0.6089649999999835
10% formalin / glycerin,10%formalin_withglycerin_13.28x5.3-9x2.820260304_162515.is_tcyclic.csv,,23,0.6018699999999626
10% formalin / glycerin,10%formalin_withglycerin_13.28x5.3-9x2.820260304_162515.is_tcyclic.csv,,24,0.6055099999999811
10% formalin / glycerin,10%formalin_withglycerin_13.28x5.3-9x2.820260304_162515.is_tcyclic.csv,,25,0.6084299999999985
10% formalin / glycerin,10%formalin_withglycerin_13.28x5.3-9x2.820260304_162515.is_tcyclic.csv,,26,0.61005499999996
10% formalin / glycerin,10%formalin_withglycerin_13.28x5.3-9x2.820260304_162515.is_tcyclic.csv,,27,0.6002750000000106
10% formalin / glycerin,10%formalin_withglycerin_13.28x5.3-9x2.820260304_162515.is_tcyclic.csv,,28,0.6121599999999887
10% formalin / glycerin,10%formalin_withglycerin_13.28x5.3-9x2.820260304_162515.is_tcyclic.csv,,29,0.597580000000022
10% formalin / glycerin,10%formalin_withglycerin_13.28x5.3-9x2.820260304_162515.is_tcyclic.csv,,30,0.6027449999999988
10% formalin / glycerin,10%formalin_withglycerin_13.28x5.3-9x2.820260304_162515.is_tcyclic.csv,,31,0.6081200000000138
10% formalin / glycerin,10%formalin_withglycerin_13.28x5.3-9x2.820260304_162515.is_tcyclic.csv,,32,0.5983500000000106
10% formalin / glycerin,10%formalin_withglycerin_13.28x5.3-9x2.820260304_162515.is_tcyclic.csv,,33,0.5993649999999775
10% formalin / glycerin,10%formalin_withglycerin_13.28x5.3-9x2.820260304_162515.is_tcyclic.csv,,34,0.5934699999999964
10% formalin / glycerin,10%formalin_withglycerin_13.28x5.3-9x2.820260304_162515.is_tcyclic.csv,,35,0.5953700000000026
10% formalin / glycerin,10%formalin_withglycerin_13.28x5.3-9x2.820260304_162515.is_tcyclic.csv,,36,0.5969550000000083
10% formalin / glycerin,10%formalin_withglycerin_13.28x5.3-9x2.820260304_162515.is_tcyclic.csv,,37,0.591115000000002
10% formalin / glycerin,10%formalin_withglycerin_13.28x5.3-9x2.820260304_162515.is_tcyclic.csv,,38,0.589995000000016
10% formalin / glycerin,10%formalin_withglycerin_13.28x5.3-9x2.820260304_162515.is_tcyclic.csv,,39,0.5907400000000109
10% formalin / glycerin,10%formalin_withglycerin_13.28x5.3-9x2.820260304_162515.is_tcyclic.csv,,40,0.5895649999999932
10% formalin / glycerin,10%formalin_withglycerin_13.28x5.3-9x2.820260304_162515.is_tcyclic.csv,,41,0.5802800000000161
10% formalin / glycerin,10%formalin_withglycerin_13.28x5.3-9x2.820260304_162515.is_tcyclic.csv,,42,0.5864249999999913
10% formalin / glycerin,10%formalin_withglycerin_13.28x5.3-9x2.820260304_162515.is_tcyclic.csv,,43,0.5887499999999761
10% formalin / glycerin,10%formalin_withglycerin_13.28x5.3-9x2.820260304_162515.is_tcyclic.csv,,44,0.5841199999999844
10% formalin / glycerin,10%formalin_withglycerin_13.28x5.3-9x2.820260304_162515.is_tcyclic.csv,,45,0.5815749999999866
10% formalin / glycerin,10%formalin_withglycerin_13.28x5.3-9x2.820260304_162515.is_tcyclic.csv,,46,0.5764700000000005
10% formalin / glycerin,10%formalin_withglycerin_13.28x5.3-9x2.820260304_162515.is_tcyclic.csv,,47,0.5750150000000076
10% formalin / glycerin,10%formalin_withglycerin_13.28x5.3-9x2.820260304_162515.is_tcyclic.csv,,48,0.5752949999999544
10% formalin / glycerin,10%formalin_withglycerin_13.28x5.3-9x2.820260304_162515.is_tcyclic.csv,,49,0.575729999999993
10% formalin / glycerin,10%formalin_withglycerin_13.28x5.3-9x2.820260304_162515.is_tcyclic.csv,,50,0.5714900000000114
10% formalin / glycerin,10%formalin_withglycerin_13.28x5.3-9x2.820260304_162515.is_tcyclic.csv,,51,0.5759799999999871
10% formalin / glycerin,10%formalin_withglycerin_13.28x5.3-9x2.820260304_162515.is_tcyclic.csv,,52,0.5684950000000129
10% formalin / glycerin,10%formalin_withglycerin_13.28x5.3-9x2.820260304_162515.is_tcyclic.csv,,53,0.5713200000000143
10% formalin / glycerin,10%formalin_withglycerin_13.28x5.3-9x2.820260304_162515.is_tcyclic.csv,,54,0.5760050000000092
10% formalin / glycerin,10%formalin_withglycerin_13.28x5.3-9x2.820260304_162515.is_tcyclic.csv,,55,0.580235000000016
10% formalin / glycerin,10%formalin_withglycerin_13.28x5.3-9x2.820260304_162515.is_tcyclic.csv,,56,0.5787899999999979
10% formalin / glycerin,10%formalin_withglycerin_13.28x5.3-9x2.820260304_162515.is_tcyclic.csv,,57,0.577194999999989
10% formalin / glycerin,10%formalin_withglycerin_13.28x5.3-9x2.820260304_162515.is_tcyclic.csv,,58,0.575080000000014
10% formalin / glycerin,10%formalin_withglycerin_13.28x5.3-9x2.820260304_162515.is_tcyclic.csv,,59,0.5727199999999755
10% formalin / glycerin,10%formalin_withglycerin_13.28x5.3-9x2.820260304_162515.is_tcyclic.csv,,60,0.5739499999999964
10% formalin / glycerin,10%formalin_withglycerin_13.28x5.3-9x2.820260304_162515.is_tcyclic.csv,,61,0.5600050000000181
10% formalin / glycerin,10%formalin_withglycerin_13.28x5.3-9x2.820260304_162515.is_tcyclic.csv,,62,0.561300000000017
10% formalin / glycerin,10%formalin_withglycerin_13.28x5.3-9x2.820260304_162515.is_tcyclic.csv,,63,0.5612149999999758
10% formalin / glycerin,10%formalin_withglycerin_13.28x5.3-9x2.820260304_162515.is_tcyclic.csv,,64,0.5639549999999929
10% formalin / glycerin,10%formalin_withglycerin_13.28x5.3-9x2.820260304_162515.is_tcyclic.csv,,65,0.5652500000000487
10% formalin / glycerin,10%formalin_withglycerin_13.28x5.3-9x2.820260304_162515.is_tcyclic.csv,,66,0.5573200000000043
10% formalin / glycerin,10%formalin_withglycerin_13.28x5.3-9x2.820260304_162515.is_tcyclic.csv,,67,0.551335000000023
10% formalin / glycerin,10%formalin_withglycerin_13.28x5.3-9x2.820260304_162515.is_tcyclic.csv,,68,0.5486000000000217
10% formalin / glycerin,10%formalin_withglycerin_13.28x5.3-9x2.820260304_162515.is_tcyclic.csv,,69,0.5457600000000014
10% formalin / glycerin,10%formalin_withglycerin_13.28x5.3-9x2.820260304_162515.is_tcyclic.csv,,70,0.5321299999999951
10% formalin / glycerin,10%formalin_withglycerin_13.28x5.3-9x2.820260304_162515.is_tcyclic.csv,,71,0.5370049999999935
10% formalin / glycerin,10%formalin_withglycerin_13.28x5.3-9x2.820260304_162515.is_tcyclic.csv,,72,0.5410300000000348
10% formalin / glycerin,10%formalin_withglycerin_13.28x5.3-9x2.820260304_162515.is_tcyclic.csv,,73,0.5311800000000062
10% formalin / glycerin,10%formalin_withglycerin_13.28x5.3-9x2.820260304_162515.is_tcyclic.csv,,74,0.5316949999999849
10% formalin / glycerin,10%formalin_withglycerin_13.28x5.3-9x2.820260304_162515.is_tcyclic.csv,,75,0.5364199999999641
10% formalin / glycerin,10%formalin_withglycerin_13.28x5.3-9x2.820260304_162515.is_tcyclic.csv,,76,0.5387049999999647
10% formalin / glycerin,10%formalin_withglycerin_13.28x5.3-9x2.820260304_162515.is_tcyclic.csv,,77,0.5418300000000045
10% formalin / glycerin,10%formalin_withglycerin_13.28x5.3-9x2.820260304_162515.is_tcyclic.csv,,78,0.5321850000000268
10% formalin / glycerin,10%formalin_withglycerin_13.28x5.3-9x2.820260304_162515.is_tcyclic.csv,,79,0.5320250000000328
10% formalin / glycerin,10%formalin_withglycerin_13.28x5.3-9x2.820260304_162515.is_tcyclic.csv,,80,0.5380250000000331
10% formalin / glycerin,10%formalin_withglycerin_13.28x5.3-9x2.820260304_162515.is_tcyclic.csv,,81,0.5292400000000157
10% formalin / glycerin,10%formalin_withglycerin_13.28x5.3-9x2.820260304_162515.is_tcyclic.csv,,82,0.5392249999999876
10% formalin / glycerin,10%formalin_withglycerin_13.28x5.3-9x2.820260304_162515.is_tcyclic.csv,,83,0.540869999999984
10% formalin / glycerin,10%formalin_withglycerin_13.28x5.3-9x2.820260304_162515.is_tcyclic.csv,,84,0.5405149999999708
10% formalin / glycerin,10%formalin_withglycerin_13.28x5.3-9x2.820260304_162515.is_tcyclic.csv,,85,0.5453599999999881
10% formalin / glycerin,10%formalin_withglycerin_13.28x5.3-9x2.820260304_162515.is_tcyclic.csv,,86,0.5464950000000215
10% formalin / glycerin,10%formalin_withglycerin_13.28x5.3-9x2.820260304_162515.is_tcyclic.csv,,87,0.5452649999999721
10% formalin / glycerin,10%formalin_withglycerin_13.28x5.3-9x2.820260304_162515.is_tcyclic.csv,,88,0.545819999999992
10% formalin / glycerin,10%formalin_withglycerin_13.28x5.3-9x2.820260304_162515.is_tcyclic.csv,,89,0.5434950000000356
10% formalin / glycerin,10%formalin_withglycerin_13.28x5.3-9x2.820260304_162515.is_tcyclic.csv,,90,0.5373499999999751
10% formalin / glycerin,10%formalin_withglycerin_13.28x5.3-9x2.820260304_162515.is_tcyclic.csv,,91,0.5469700000000159
10% formalin / glycerin,10%formalin_withglycerin_13.28x5.3-9x2.820260304_162515.is_tcyclic.csv,,92,0.5359100000000012
10% formalin / glycerin,10%formalin_withglycerin_13.28x5.3-9x2.820260304_162515.is_tcyclic.csv,,93,0.5421949999999924
10% formalin / glycerin,10%formalin_withglycerin_13.28x5.3-9x2.820260304_162515.is_tcyclic.csv,,94,0.5307099999999991
10% formalin / glycerin,10%formalin_withglycerin_13.28x5.3-9x2.820260304_162515.is_tcyclic.csv,,95,0.5430500000000222
10% formalin / glycerin,10%formalin_withglycerin_13.28x5.3-9x2.820260304_162515.is_tcyclic.csv,,96,0.5326600000000212
10% formalin / glycerin,10%formalin_withglycerin_13.28x5.3-9x2.820260304_162515.is_tcyclic.csv,,97,0.5385499999999865
10% formalin / glycerin,10%formalin_withglycerin_13.28x5.3-9x2.820260304_162515.is_tcyclic.csv,,98,0.5385449999999992
5% formalin / no glycerin,5%formalin_noglycerin_12.68x4.78-8.9x2.4_20260304_164603.is_tcyclic.csv,,1,0.828620000000015
5% formalin / no glycerin,5%formalin_noglycerin_12.68x4.78-8.9x2.4_20260304_164603.is_tcyclic.csv,,2,0.7301599999999979
5% formalin / no glycerin,5%formalin_noglycerin_12.68x4.78-8.9x2.4_20260304_164603.is_tcyclic.csv,,3,0.6847099999999955
5% formalin / no glycerin,5%formalin_noglycerin_12.68x4.78-8.9x2.4_20260304_164603.is_tcyclic.csv,,4,0.6578399999999931
5% formalin / no glycerin,5%formalin_noglycerin_12.68x4.78-8.9x2.4_20260304_164603.is_tcyclic.csv,,5,0.6252500000000083
5% formalin / no glycerin,5%formalin_noglycerin_12.68x4.78-8.9x2.4_20260304_164603.is_tcyclic.csv,,6,0.5947649999999953
5% formalin / no glycerin,5%formalin_noglycerin_12.68x4.78-8.9x2.4_20260304_164603.is_tcyclic.csv,,7,0.5797450000000026
5% formalin / no glycerin,5%formalin_noglycerin_12.68x4.78-8.9x2.4_20260304_164603.is_tcyclic.csv,,8,0.5747400000000056
5% formalin / no glycerin,5%formalin_noglycerin_12.68x4.78-8.9x2.4_20260304_164603.is_tcyclic.csv,,9,0.5517049999999983
5% formalin / no glycerin,5%formalin_noglycerin_12.68x4.78-8.9x2.4_20260304_164603.is_tcyclic.csv,,10,0.5500499999999988
5% formalin / no glycerin,5%formalin_noglycerin_12.68x4.78-8.9x2.4_20260304_164603.is_tcyclic.csv,,11,0.5425699999999978
5% formalin / no glycerin,5%formalin_noglycerin_12.68x4.78-8.9x2.4_20260304_164603.is_tcyclic.csv,,12,0.5124950000000013
5% formalin / no glycerin,5%formalin_noglycerin_12.68x4.78-8.9x2.4_20260304_164603.is_tcyclic.csv,,13,0.5095400000000012
5% formalin / no glycerin,5%formalin_noglycerin_12.68x4.78-8.9x2.4_20260304_164603.is_tcyclic.csv,,14,0.5076849999999951
5% formalin / no glycerin,5%formalin_noglycerin_12.68x4.78-8.9x2.4_20260304_164603.is_tcyclic.csv,,15,0.49732499999998936
5% formalin / no glycerin,5%formalin_noglycerin_12.68x4.78-8.9x2.4_20260304_164603.is_tcyclic.csv,,16,0.4872850000000142
5% formalin / no glycerin,5%formalin_noglycerin_12.68x4.78-8.9x2.4_20260304_164603.is_tcyclic.csv,,17,0.4775900000000206
5% formalin / no glycerin,5%formalin_noglycerin_12.68x4.78-8.9x2.4_20260304_164603.is_tcyclic.csv,,18,0.47438499999998385
5% formalin / no glycerin,5%formalin_noglycerin_12.68x4.78-8.9x2.4_20260304_164603.is_tcyclic.csv,,19,0.4913800000000066
5% formalin / no glycerin,5%formalin_noglycerin_12.68x4.78-8.9x2.4_20260304_164603.is_tcyclic.csv,,20,0.48790000000001044
5% formalin / no glycerin,5%formalin_noglycerin_12.68x4.78-8.9x2.4_20260304_164603.is_tcyclic.csv,,21,0.49206000000000927
5% formalin / no glycerin,5%formalin_noglycerin_12.68x4.78-8.9x2.4_20260304_164603.is_tcyclic.csv,,22,0.4991899999999987
5% formalin / no glycerin,5%formalin_noglycerin_12.68x4.78-8.9x2.4_20260304_164603.is_tcyclic.csv,,23,0.4965050000000133
5% formalin / no glycerin,5%formalin_noglycerin_12.68x4.78-8.9x2.4_20260304_164603.is_tcyclic.csv,,24,0.49654999999998495
5% formalin / no glycerin,5%formalin_noglycerin_12.68x4.78-8.9x2.4_20260304_164603.is_tcyclic.csv,,25,0.48920499999999834
5% formalin / no glycerin,5%formalin_noglycerin_12.68x4.78-8.9x2.4_20260304_164603.is_tcyclic.csv,,26,0.48672999999999433
5% formalin / no glycerin,5%formalin_noglycerin_12.68x4.78-8.9x2.4_20260304_164603.is_tcyclic.csv,,27,0.47892000000001644
5% formalin / no glycerin,5%formalin_noglycerin_12.68x4.78-8.9x2.4_20260304_164603.is_tcyclic.csv,,28,0.47700499999999124
5% formalin / no glycerin,5%formalin_noglycerin_12.68x4.78-8.9x2.4_20260304_164603.is_tcyclic.csv,,29,0.46720499999997855
5% formalin / no glycerin,5%formalin_noglycerin_12.68x4.78-8.9x2.4_20260304_164603.is_tcyclic.csv,,30,0.4773749999999666
5% formalin / no glycerin,5%formalin_noglycerin_12.68x4.78-8.9x2.4_20260304_164603.is_tcyclic.csv,,31,0.4796000000000049
5% formalin / no glycerin,5%formalin_noglycerin_12.68x4.78-8.9x2.4_20260304_164603.is_tcyclic.csv,,32,0.4796049999999923
5% formalin / no glycerin,5%formalin_noglycerin_12.68x4.78-8.9x2.4_20260304_164603.is_tcyclic.csv,,33,0.4756699999999796
5% formalin / no glycerin,5%formalin_noglycerin_12.68x4.78-8.9x2.4_20260304_164603.is_tcyclic.csv,,34,0.4712700000000325
5% formalin / no glycerin,5%formalin_noglycerin_12.68x4.78-8.9x2.4_20260304_164603.is_tcyclic.csv,,35,0.47133999999999787
5% formalin / no glycerin,5%formalin_noglycerin_12.68x4.78-8.9x2.4_20260304_164603.is_tcyclic.csv,,36,0.4750999999999692
5% formalin / no glycerin,5%formalin_noglycerin_12.68x4.78-8.9x2.4_20260304_164603.is_tcyclic.csv,,37,0.4712299999999914
5% formalin / no glycerin,5%formalin_noglycerin_12.68x4.78-8.9x2.4_20260304_164603.is_tcyclic.csv,,38,0.4698399999999765
5% formalin / no glycerin,5%formalin_noglycerin_12.68x4.78-8.9x2.4_20260304_164603.is_tcyclic.csv,,39,0.47268499999998426
5% formalin / no glycerin,5%formalin_noglycerin_12.68x4.78-8.9x2.4_20260304_164603.is_tcyclic.csv,,40,0.4760400000000118
5% formalin / no glycerin,5%formalin_noglycerin_12.68x4.78-8.9x2.4_20260304_164603.is_tcyclic.csv,,41,0.4810950000000105
5% formalin / no glycerin,5%formalin_noglycerin_12.68x4.78-8.9x2.4_20260304_164603.is_tcyclic.csv,,42,0.4746250000000316
5% formalin / no glycerin,5%formalin_noglycerin_12.68x4.78-8.9x2.4_20260304_164603.is_tcyclic.csv,,43,0.4760800000000245
5% formalin / no glycerin,5%formalin_noglycerin_12.68x4.78-8.9x2.4_20260304_164603.is_tcyclic.csv,,44,0.47170499999998583
5% formalin / no glycerin,5%formalin_noglycerin_12.68x4.78-8.9x2.4_20260304_164603.is_tcyclic.csv,,45,0.46942999999998847
5% formalin / no glycerin,5%formalin_noglycerin_12.68x4.78-8.9x2.4_20260304_164603.is_tcyclic.csv,,46,0.4693900000000326
5% formalin / no glycerin,5%formalin_noglycerin_12.68x4.78-8.9x2.4_20260304_164603.is_tcyclic.csv,,47,0.46677499999995575
5% formalin / no glycerin,5%formalin_noglycerin_12.68x4.78-8.9x2.4_20260304_164603.is_tcyclic.csv,,48,0.4615699999999947
5% formalin / no glycerin,5%formalin_noglycerin_12.68x4.78-8.9x2.4_20260304_164603.is_tcyclic.csv,,49,0.4548499999999933
5% formalin / no glycerin,5%formalin_noglycerin_12.68x4.78-8.9x2.4_20260304_164603.is_tcyclic.csv,,50,0.4525250000000085
5% formalin / no glycerin,5%formalin_noglycerin_12.68x4.78-8.9x2.4_20260304_164603.is_tcyclic.csv,,51,0.44498500000000263
5% formalin / no glycerin,5%formalin_noglycerin_12.68x4.78-8.9x2.4_20260304_164603.is_tcyclic.csv,,52,0.44991499999997586
5% formalin / no glycerin,5%formalin_noglycerin_12.68x4.78-8.9x2.4_20260304_164603.is_tcyclic.csv,,53,0.44934999999998126
5% formalin / no glycerin,5%formalin_noglycerin_12.68x4.78-8.9x2.4_20260304_164603.is_tcyclic.csv,,54,0.45067000000000235
5% formalin / no glycerin,5%formalin_noglycerin_12.68x4.78-8.9x2.4_20260304_164603.is_tcyclic.csv,,55,0.44291999999998666
5% formalin / no glycerin,5%formalin_noglycerin_12.68x4.78-8.9x2.4_20260304_164603.is_tcyclic.csv,,56,0.4415549999999939
5% formalin / no glycerin,5%formalin_noglycerin_12.68x4.78-8.9x2.4_20260304_164603.is_tcyclic.csv,,57,0.4409599999999898
5% formalin / no glycerin,5%formalin_noglycerin_12.68x4.78-8.9x2.4_20260304_164603.is_tcyclic.csv,,58,0.4370999999999867
5% formalin / no glycerin,5%formalin_noglycerin_12.68x4.78-8.9x2.4_20260304_164603.is_tcyclic.csv,,59,0.4487649999999803
5% formalin / no glycerin,5%formalin_noglycerin_12.68x4.78-8.9x2.4_20260304_164603.is_tcyclic.csv,,60,0.4369599999999707
5% formalin / no glycerin,5%formalin_noglycerin_12.68x4.78-8.9x2.4_20260304_164603.is_tcyclic.csv,,61,0.44189999999997553
5% formalin / no glycerin,5%formalin_noglycerin_12.68x4.78-8.9x2.4_20260304_164603.is_tcyclic.csv,,62,0.44348999999999705
5% formalin / no glycerin,5%formalin_noglycerin_12.68x4.78-8.9x2.4_20260304_164603.is_tcyclic.csv,,63,0.43135999999998376
5% formalin / no glycerin,5%formalin_noglycerin_12.68x4.78-8.9x2.4_20260304_164603.is_tcyclic.csv,,64,0.4399850000000356
5% formalin / no glycerin,5%formalin_noglycerin_12.68x4.78-8.9x2.4_20260304_164603.is_tcyclic.csv,,65,0.45085000000000264
5% formalin / no glycerin,5%formalin_noglycerin_12.68x4.78-8.9x2.4_20260304_164603.is_tcyclic.csv,,66,0.43281500000000506
5% formalin / no glycerin,5%formalin_noglycerin_12.68x4.78-8.9x2.4_20260304_164603.is_tcyclic.csv,,67,0.4335399999999936
5% formalin / no glycerin,5%formalin_noglycerin_12.68x4.78-8.9x2.4_20260304_164603.is_tcyclic.csv,,68,0.43363500000003796
5% formalin / no glycerin,5%formalin_noglycerin_12.68x4.78-8.9x2.4_20260304_164603.is_tcyclic.csv,,69,0.4335749999999905
5% formalin / no glycerin,5%formalin_noglycerin_12.68x4.78-8.9x2.4_20260304_164603.is_tcyclic.csv,,70,0.43497500000000855
5% formalin / no glycerin,5%formalin_noglycerin_12.68x4.78-8.9x2.4_20260304_164603.is_tcyclic.csv,,71,0.4348950000000116
5% formalin / no glycerin,5%formalin_noglycerin_12.68x4.78-8.9x2.4_20260304_164603.is_tcyclic.csv,,72,0.4408149999999864
5% formalin / no glycerin,5%formalin_noglycerin_12.68x4.78-8.9x2.4_20260304_164603.is_tcyclic.csv,,73,0.4303899999999885
5% formalin / no glycerin,5%formalin_noglycerin_12.68x4.78-8.9x2.4_20260304_164603.is_tcyclic.csv,,74,0.4374699999999905
5% formalin / no glycerin,5%formalin_noglycerin_12.68x4.78-8.9x2.4_20260304_164603.is_tcyclic.csv,,75,0.42906500000000847
5% formalin / no glycerin,5%formalin_noglycerin_12.68x4.78-8.9x2.4_20260304_164603.is_tcyclic.csv,,76,0.4224999999999852
5% formalin / no glycerin,5%formalin_noglycerin_12.68x4.78-8.9x2.4_20260304_164603.is_tcyclic.csv,,77,0.43387999999998783
5% formalin / no glycerin,5%formalin_noglycerin_12.68x4.78-8.9x2.4_20260304_164603.is_tcyclic.csv,,78,0.4319549999999879
5% formalin / no glycerin,5%formalin_noglycerin_12.68x4.78-8.9x2.4_20260304_164603.is_tcyclic.csv,,79,0.4267399999999668
5% formalin / no glycerin,5%formalin_noglycerin_12.68x4.78-8.9x2.4_20260304_164603.is_tcyclic.csv,,80,0.4218700000000126
5% formalin / no glycerin,5%formalin_noglycerin_12.68x4.78-8.9x2.4_20260304_164603.is_tcyclic.csv,,81,0.41620000000000346
5% formalin / no glycerin,5%formalin_noglycerin_12.68x4.78-8.9x2.4_20260304_164603.is_tcyclic.csv,,82,0.4190049999999985
5% formalin / no glycerin,5%formalin_noglycerin_12.68x4.78-8.9x2.4_20260304_164603.is_tcyclic.csv,,83,0.4194999999999993
5% formalin / no glycerin,5%formalin_noglycerin_12.68x4.78-8.9x2.4_20260304_164603.is_tcyclic.csv,,84,0.42459999999994125
5% formalin / no glycerin,5%formalin_noglycerin_12.68x4.78-8.9x2.4_20260304_164603.is_tcyclic.csv,,85,0.4252050000000054
5% formalin / no glycerin,5%formalin_noglycerin_12.68x4.78-8.9x2.4_20260304_164603.is_tcyclic.csv,,86,0.42447500000002947
5% formalin / no glycerin,5%formalin_noglycerin_12.68x4.78-8.9x2.4_20260304_164603.is_tcyclic.csv,,87,0.4166099999999915
5% formalin / no glycerin,5%formalin_noglycerin_12.68x4.78-8.9x2.4_20260304_164603.is_tcyclic.csv,,88,0.4141999999999939
5% formalin / no glycerin,5%formalin_noglycerin_12.68x4.78-8.9x2.4_20260304_164603.is_tcyclic.csv,,89,0.410930000000036
5% formalin / no glycerin,5%formalin_noglycerin_12.68x4.78-8.9x2.4_20260304_164603.is_tcyclic.csv,,90,0.4124400000000037
5% formalin / no glycerin,5%formalin_noglycerin_12.68x4.78-8.9x2.4_20260304_164603.is_tcyclic.csv,,91,0.40928000000002385
5% formalin / no glycerin,5%formalin_noglycerin_12.68x4.78-8.9x2.4_20260304_164603.is_tcyclic.csv,,92,0.41091999999997597
5% formalin / no glycerin,5%formalin_noglycerin_12.68x4.78-8.9x2.4_20260304_164603.is_tcyclic.csv,,93,0.41231500000003507
5% formalin / no glycerin,5%formalin_noglycerin_12.68x4.78-8.9x2.4_20260304_164603.is_tcyclic.csv,,94,0.40986999999998375
5% formalin / no glycerin,5%formalin_noglycerin_12.68x4.78-8.9x2.4_20260304_164603.is_tcyclic.csv,,95,0.40261999999998466
5% formalin / no glycerin,5%formalin_noglycerin_12.68x4.78-8.9x2.4_20260304_164603.is_tcyclic.csv,,96,0.4031999999999982
5% formalin / no glycerin,5%formalin_noglycerin_12.68x4.78-8.9x2.4_20260304_164603.is_tcyclic.csv,,97,0.39957999999998606
5% formalin / no glycerin,5%formalin_noglycerin_12.68x4.78-8.9x2.4_20260304_164603.is_tcyclic.csv,,98,0.4011250000000359
5% formalin / no glycerin,5%formalin_noglycerin_12.68x4.78-8.9x2.4_20260304_164603.is_tcyclic.csv,,99,0.41133000000002085
5% formalin / no glycerin,5%formalin_noglycerin_12.68x4.78-8.9x2.4_20260304_164603.is_tcyclic.csv,,100,0.4129899999999793
5% formalin / no glycerin,5%formalin_noglycerin_14.1x5.5_20260304_165736_1.csv,,1,0.8933700000000044
5% formalin / no glycerin,5%formalin_noglycerin_14.1x5.5_20260304_165736_1.csv,,2,0.797229999999999
5% formalin / no glycerin,5%formalin_noglycerin_14.1x5.5_20260304_165736_1.csv,,3,0.7384799999999814
5% formalin / no glycerin,5%formalin_noglycerin_14.1x5.5_20260304_165736_1.csv,,4,0.6742150000000038
5% formalin / no glycerin,5%formalin_noglycerin_14.1x5.5_20260304_165736_1.csv,,5,0.6556549999999959
5% formalin / no glycerin,5%formalin_noglycerin_14.1x5.5_20260304_165736_1.csv,,6,0.6432049999999947
5% formalin / no glycerin,5%formalin_noglycerin_14.1x5.5_20260304_165736_1.csv,,7,0.6364999999999981
5% formalin / no glycerin,5%formalin_noglycerin_14.1x5.5_20260304_165736_1.csv,,8,0.6180449999999809
5% formalin / no glycerin,5%formalin_noglycerin_14.1x5.5_20260304_165736_1.csv,,9,0.624005000000011
5% formalin / no glycerin,5%formalin_noglycerin_14.1x5.5_20260304_165736_1.csv,,10,0.636944999999983
5% formalin / no glycerin,5%formalin_noglycerin_14.1x5.5_20260304_165736_1.csv,,11,0.6408750000000083
5% formalin / no glycerin,5%formalin_noglycerin_14.1x5.5_20260304_165736_1.csv,,12,0.6549949999999995
5% formalin / no glycerin,5%formalin_noglycerin_14.1x5.5_20260304_165736_1.csv,,13,0.6478249999999974
5% formalin / no glycerin,5%formalin_noglycerin_14.1x5.5_20260304_165736_1.csv,,14,0.6317100000000124
5% formalin / no glycerin,5%formalin_noglycerin_14.1x5.5_20260304_165736_1.csv,,15,0.6263950000000023
5% formalin / no glycerin,5%formalin_noglycerin_14.1x5.5_20260304_165736_1.csv,,16,0.6144549999999924
5% formalin / no glycerin,5%formalin_noglycerin_14.1x5.5_20260304_165736_1.csv,,17,0.6039850000000087
5% formalin / no glycerin,5%formalin_noglycerin_14.1x5.5_20260304_165736_1.csv,,18,0.5724000000000018
5% formalin / no glycerin,5%formalin_noglycerin_14.1x5.5_20260304_165736_1.csv,,19,0.5685650000000066
5% formalin / no glycerin,5%formalin_noglycerin_14.1x5.5_20260304_165736_1.csv,,20,0.560450000000003
5% formalin / no glycerin,5%formalin_noglycerin_14.1x5.5_20260304_165736_1.csv,,21,0.5565850000000125
5% formalin / no glycerin,5%formalin_noglycerin_14.1x5.5_20260304_165736_1.csv,,22,0.5487350000000077
5% formalin / no glycerin,5%formalin_noglycerin_14.1x5.5_20260304_165736_1.csv,,23,0.5392549999999972
5% formalin / no glycerin,5%formalin_noglycerin_14.1x5.5_20260304_165736_1.csv,,24,0.5269100000000009
5% formalin / no glycerin,5%formalin_noglycerin_14.1x5.5_20260304_165736_1.csv,,25,0.5173800000000028
5% formalin / no glycerin,5%formalin_noglycerin_14.1x5.5_20260304_165736_1.csv,,26,0.5066099999999949
5% formalin / no glycerin,5%formalin_noglycerin_14.1x5.5_20260304_165736_1.csv,,27,0.49907000000001744
5% formalin / no glycerin,5%formalin_noglycerin_14.1x5.5_20260304_165736_1.csv,,28,0.4940149999999761
5% formalin / no glycerin,5%formalin_noglycerin_14.1x5.5_20260304_165736_1.csv,,29,0.49044000000000665
5% formalin / no glycerin,5%formalin_noglycerin_14.1x5.5_20260304_165736_1.csv,,30,0.48365000000001146
5% formalin / no glycerin,5%formalin_noglycerin_14.1x5.5_20260304_165736_1.csv,,31,0.48616499999999974
5% formalin / no glycerin,5%formalin_noglycerin_14.1x5.5_20260304_165736_1.csv,,32,0.48753499999997985
5% formalin / no glycerin,5%formalin_noglycerin_14.1x5.5_20260304_165736_1.csv,,33,0.48216999999999643
5% formalin / no glycerin,5%formalin_noglycerin_14.1x5.5_20260304_165736_1.csv,,34,0.4869199999999694
5% formalin / no glycerin,5%formalin_noglycerin_14.1x5.5_20260304_165736_1.csv,,35,0.49224500000002536
5% formalin / no glycerin,5%formalin_noglycerin_14.1x5.5_20260304_165736_1.csv,,36,0.48738999999997645
5% formalin / no glycerin,5%formalin_noglycerin_14.1x5.5_20260304_165736_1.csv,,37,0.48495500000001357
5% formalin / no glycerin,5%formalin_noglycerin_14.1x5.5_20260304_165736_1.csv,,38,0.48095499999999447
5% formalin / no glycerin,5%formalin_noglycerin_14.1x5.5_20260304_165736_1.csv,,39,0.48361500000001456
5% formalin / no glycerin,5%formalin_noglycerin_14.1x5.5_20260304_165736_1.csv,,40,0.4763849999999934
5% formalin / no glycerin,5%formalin_noglycerin_14.1x5.5_20260304_165736_1.csv,,41,0.47372500000003015
5% formalin / no glycerin,5%formalin_noglycerin_14.1x5.5_20260304_165736_1.csv,,42,0.47494499999999107
5% formalin / no glycerin,5%formalin_noglycerin_14.1x5.5_20260304_165736_1.csv,,43,0.4717350000000238
5% formalin / no glycerin,5%formalin_noglycerin_14.1x5.5_20260304_165736_1.csv,,44,0.47446500000000924
5% formalin / no glycerin,5%formalin_noglycerin_14.1x5.5_20260304_165736_1.csv,,45,0.47789000000003057
5% formalin / no glycerin,5%formalin_noglycerin_14.1x5.5_20260304_165736_1.csv,,46,0.4756050000000016
5% formalin / no glycerin,5%formalin_noglycerin_14.1x5.5_20260304_165736_1.csv,,47,0.46545500000001994
5% formalin / no glycerin,5%formalin_noglycerin_14.1x5.5_20260304_165736_1.csv,,48,0.473844999999983
5% formalin / no glycerin,5%formalin_noglycerin_14.1x5.5_20260304_165736_1.csv,,49,0.4731700000000103
5% formalin / no glycerin,5%formalin_noglycerin_14.1x5.5_20260304_165736_1.csv,,50,0.46688999999997804
5% formalin / no glycerin,5%formalin_noglycerin_14.1x5.5_20260304_165736_1.csv,,51,0.4641550000000052
5% formalin / no glycerin,5%formalin_noglycerin_14.1x5.5_20260304_165736_1.csv,,52,0.4704100000000153
5% formalin / no glycerin,5%formalin_noglycerin_14.1x5.5_20260304_165736_1.csv,,53,0.46688999999997804
5% formalin / no glycerin,5%formalin_noglycerin_14.1x5.5_20260304_165736_1.csv,,54,0.4709299999999814
5% formalin / no glycerin,5%formalin_noglycerin_14.1x5.5_20260304_165736_1.csv,,55,0.4685999999999808
5% formalin / no glycerin,5%formalin_noglycerin_14.1x5.5_20260304_165736_1.csv,,56,0.46412499999996726
5% formalin / no glycerin,5%formalin_noglycerin_14.1x5.5_20260304_165736_1.csv,,57,0.46961999999999193
5% formalin / no glycerin,5%formalin_noglycerin_14.1x5.5_20260304_165736_1.csv,,58,0.4658850000000143
5% formalin / no glycerin,5%formalin_noglycerin_14.1x5.5_20260304_165736_1.csv,,59,0.4628799999999842
5% formalin / no glycerin,5%formalin_noglycerin_14.1x5.5_20260304_165736_1.csv,,60,0.4665249999999901
5% formalin / no glycerin,5%formalin_noglycerin_14.1x5.5_20260304_165736_1.csv,,61,0.4632349999999974
5% formalin / no glycerin,5%formalin_noglycerin_14.1x5.5_20260304_165736_1.csv,,62,0.4640799999999956
5% formalin / no glycerin,5%formalin_noglycerin_14.1x5.5_20260304_165736_1.csv,,63,0.4601499999999987
5% formalin / no glycerin,5%formalin_noglycerin_14.1x5.5_20260304_165736_1.csv,,64,0.4561700000000144
5% formalin / no glycerin,5%formalin_noglycerin_14.1x5.5_20260304_165736_1.csv,,65,0.45808499999998276
5% formalin / no glycerin,5%formalin_noglycerin_14.1x5.5_20260304_165736_1.csv,,66,0.45770500000000425
5% formalin / no glycerin,5%formalin_noglycerin_14.1x5.5_20260304_165736_1.csv,,67,0.4572499999999877
5% formalin / no glycerin,5%formalin_noglycerin_14.1x5.5_20260304_165736_1.csv,,68,0.4599799999999732
5% formalin / no glycerin,5%formalin_noglycerin_14.1x5.5_20260304_165736_1.csv,,69,0.45638500000004
5% formalin / no glycerin,5%formalin_noglycerin_14.1x5.5_20260304_165736_1.csv,,70,0.45384500000000116
5% formalin / no glycerin,5%formalin_noglycerin_14.1x5.5_20260304_165736_1.csv,,71,0.4544400000000053
5% formalin / no glycerin,5%formalin_noglycerin_14.1x5.5_20260304_165736_1.csv,,72,0.45717500000000655
5% formalin / no glycerin,5%formalin_noglycerin_14.1x5.5_20260304_165736_1.csv,,73,0.46283500000001254
5% formalin / no glycerin,5%formalin_noglycerin_14.1x5.5_20260304_165736_1.csv,,74,0.45084500000001526
5% formalin / no glycerin,5%formalin_noglycerin_14.1x5.5_20260304_165736_1.csv,,75,0.45543999999998164
5% formalin / no glycerin,5%formalin_noglycerin_14.1x5.5_20260304_165736_1.csv,,76,0.4521599999999921
5% formalin / no glycerin,5%formalin_noglycerin_14.1x5.5_20260304_165736_1.csv,,77,0.45452000000000226
5% formalin / no glycerin,5%formalin_noglycerin_14.1x5.5_20260304_165736_1.csv,,78,0.4551850000000002
5% formalin / no glycerin,5%formalin_noglycerin_14.1x5.5_20260304_165736_1.csv,,79,0.45491000000001236
5% formalin / no glycerin,5%formalin_noglycerin_14.1x5.5_20260304_165736_1.csv,,80,0.4509699999999839
5% formalin / no glycerin,5%formalin_noglycerin_14.1x5.5_20260304_165736_1.csv,,81,0.4511200000000031
5% formalin / no glycerin,5%formalin_noglycerin_14.1x5.5_20260304_165736_1.csv,,82,0.45029000000002384
5% formalin / no glycerin,5%formalin_noglycerin_14.1x5.5_20260304_165736_1.csv,,83,0.4510999999999967
5% formalin / no glycerin,5%formalin_noglycerin_14.1x5.5_20260304_165736_1.csv,,84,0.44389500000002613
5% formalin / no glycerin,5%formalin_noglycerin_14.1x5.5_20260304_165736_1.csv,,85,0.4453250000000253
5% formalin / no glycerin,5%formalin_noglycerin_14.1x5.5_20260304_165736_1.csv,,86,0.44332000000002836
5% formalin / no glycerin,5%formalin_noglycerin_14.1x5.5_20260304_165736_1.csv,,87,0.44458500000001777
5% formalin / no glycerin,5%formalin_noglycerin_14.1x5.5_20260304_165736_1.csv,,88,0.44082499999996116
5% formalin / no glycerin,5%formalin_noglycerin_14.1x5.5_20260304_165736_1.csv,,89,0.43571499999998764
5% formalin / no glycerin,5%formalin_noglycerin_14.1x5.5_20260304_165736_1.csv,,90,0.43125999999998044
5% formalin / no glycerin,5%formalin_noglycerin_14.1x5.5_20260304_165736_1.csv,,91,0.43379999999999086
5% formalin / no glycerin,5%formalin_noglycerin_14.1x5.5_20260304_165736_1.csv,,92,0.4410650000000089
